Repository: oficeroes/Biodegradable-plastic-bag-production

# 小龙虾壳制塑料袋：最终作品与研究资料

本项目探索壳聚糖、玉米淀粉、聚乙烯醇（PVA）和甘油复合薄膜的制备，并完成薄膜和袋样。项目成品简介、制作现场照片、演示文稿、视频和研究资料均收录在本仓库中。

## 最终作品

- [项目简介（Markdown）](项目简介_公开.md)：作品说明、材料来源、制作流程、生化原理和环保反思。
- [制作过程和成品照片](photos/README.md)：已整理的工艺阶段与袋样照片。
- `ppt_output/`：项目讲解演示文稿，文件名带 `v2` 的版本为后续版本。
- `qa_yield_video/视频产率复核.md`：引用演示视频的称量数据和计算口径复核。

本次制袋使用商用壳聚糖，没有完成从小龙虾壳中提取壳聚糖的环节，也没有验证食品接触安全或标准化降解性能。薄膜和袋样属于项目实验作品，不应作为食品包装使用；涉及加热、酸碱或实验室操作时应由老师指导并做好防护。

## 项目资料

| 资料 | 内容 |
| --- | --- |
| [项目资料总览](项目资料总览.md) | 项目目标、建议安排和资料索引 |
| [项目知识库](项目知识库.md) | 当前共识、证据地图和待解决问题 |
| [研究底稿](研究底稿.md) | 技术研究笔记、论文线索与实验方向 |
| [材料清单](商品壳聚糖膜与小袋材料清单.md) | 薄膜与小袋所需材料和工具 |
| `papers/` | 项目参考的论文原文和源文件 |
| `ppt_output/` | 项目讲解演示文稿 |
| `media/research-route.svg` | 从资料研究到实验验证的路径图 |

## 视频文件

演示视频由 Git LFS 管理。克隆仓库后请运行：

```bash
git lfs install
git lfs pull
```

## 使用与许可

仓库中的演示视频、论文原文和图片分别来自其原始来源，公开浏览或下载不代表这些第三方内容可自由转载或商用。使用前请核对相应来源和许可。本项目资料目前没有指定开源许可。

File: 商品壳聚糖膜与小袋材料清单.md
# 商品壳聚糖膜与小袋：完整材料清单

更新：2026-10-01

目标：先用采购的壳聚糖制作可重复的非食品接触膜片，再裁切、连接成实验小袋。第一轮只验证基础体系，不进行虾壳提取，也不声称食品安全、可堆肥认证或商品袋性能。

## 一、第一轮必须购买的原料

| 材料 | 建议规格 | 首次采购量 | 用途与选择要求 |
| --- | --- | ---: | --- |
| 壳聚糖粉末 | 脱乙酰度约 80%–90%；中等分子量或标有粘度范围；同一批号；带 COA/SDS | 100–250 g | 主体成膜材料。记录厂家、批号、脱乙酰度、粘度/分子量、灰分和水分；不要只买标为“水溶性壳聚糖”但成分不明的产品。 |
| 去离子水或蒸馏水 | 实验/电池用纯水，成分单一 | 5 L | 配制溶液、清洗；不要用矿泉水。 |
| 醋酸溶液 | 优先购买已配好的约 1% 醋酸水溶液；入门替代可用明确标示总酸度约 5%的无色白醋再定量稀释 | 1–2 L | 使壳聚糖溶解。不要为第一轮购买冰醋酸；白醋路线重复性较差，只适合早期探索。 |
| 甘油/丙三醇 | ≥99%，分析纯或药用级，成分明确 | 250–500 mL | 增塑剂，降低脆性。第一轮建议按壳聚糖干重设置 0%、20%、40%三组。 |
| pH试纸 | 范围约 pH 2–10，最好另有窄范围试纸 | 1盒 | 检查成膜液和后续水洗/中和探索；不能代替精密 pH 计。 |

## 二、称量、配液和搅拌设备

| 物品 | 建议规格/数量 | 用途 |
| --- | --- | --- |
| 电子天平 | 量程至少 500 g，分度 0.01 g | 称壳聚糖、甘油和干膜。 |
| 量筒 | 10、50、100、250 mL各1个 | 定量水和醋酸溶液。 |
| 烧杯或耐酸玻璃杯 | 100、250、500 mL，各2–3个 | 配液和搅拌。 |
| 带盖玻璃瓶 | 250–500 mL，至少6个 | 分组、静置、脱泡和保存短期成膜液。 |
| 磁力搅拌器 | 可调速；加热功能非必需 | 长时间均匀溶解壳聚糖。 |
| 磁力搅拌子 | 多种尺寸，至少6个 | 各实验组独立使用。 |
| 玻璃棒/硅胶刮刀 | 各2–3根 | 转移、刮壁、辅助混合。 |
| 称量纸/称量舟 | 1包 | 防止粉末损失和交叉污染。 |
| 移液管、滴管或注射器 | 1、5、10、20 mL若干；不带针头 | 准确添加甘油和醋酸溶液。 |
| 温度计 | 0–100°C | 记录溶液和干燥温度。 |
| 过滤材料 | 尼龙网/滤布约100–200目，漏斗 | 去除未溶颗粒；不要把过滤当成壳聚糖纯度检测。 |
| 标签纸、耐水记号笔 | 若干 | 标注批次、配方、日期和正反面。 |

## 三、浇铸和干燥设备

| 物品 | 建议规格/数量 | 用途 |
| --- | --- | --- |
| 平整浇铸板/浅盘 | 10×10 cm或更大，至少9块；玻璃、亚克力、聚苯乙烯培养皿或硅胶垫可分别试验 | 决定膜面积和表面质量。所有同批样品必须使用相同面积。 |
| 水平仪 | 小型气泡水平仪 | 保证膜液厚度均匀。 |
| 可调水平支脚/垫片 | 1套 | 校平浇铸台。 |
| 定量分液工具 | 20–100 mL量筒或大容量无针注射器 | 每块板加入相同体积。 |
| 刮膜器/涂膜棒 | 可调间隙或固定间隙；首轮可选 | 提高湿膜厚度均一性；仅靠倒液流平也能启动实验。 |
| 带温控的低温烘箱/食物烘干机 | 能稳定在约35–40°C，内部通风，不再用于食物 | 缩短并稳定干燥过程；没有时可在洁净防尘环境室温干燥。 |
| 防尘罩 | 透明收纳箱或网罩 | 防尘，同时保留适度通风。 |
| 温湿度计 | 至少1个，最好带记录功能 | 记录干燥和调湿条件。 |
| 干燥器或密封调湿箱 | 1个 | 膜片测试前在统一环境放置至少24–48小时。 |
| 镊子、薄刮片 | 各2把 | 脱膜，减少撕裂和手印。 |
| 烘焙纸/离型膜 | 若干 | 作为运输和叠放隔层；先做相容性测试，不能默认其适合浇铸。 |

## 四、裁膜和制袋工具

| 物品 | 建议规格/数量 | 用途 |
| --- | --- | --- |
| 切割垫 | A3或更大 | 裁切工作面。 |
| 金属直尺 | 30和60 cm | 保证试条和袋片尺寸一致。 |
| 美工刀/滚刀及备用刀片 | 1套 | 裁膜；钝刀会产生缺口并导致提前撕裂。 |
| 圆角冲/打孔器 | 可选，1套 | 制作提手或圆角，减少尖角应力集中。 |
| 模板 | 亚克力或硬纸板，膜试条和袋片各一套 | 保证每批尺寸一致。 |
| 小夹具/长尾夹 | 20–30个 | 定位接缝和夹持样品。 |
| 硅胶压辊 | 1个 | 接缝贴合和排气泡。 |
| 细软刷/棉签 | 若干 | 少量涂布连接液。 |
| 脉冲热封机 | 200–300 mm，温度/时间可调；第二阶段购买 | 测试热封可行性。纯壳聚糖膜未必能像聚乙烯一样可靠热封，必须先做小条试验。 |
| 连接液专用滴瓶 | 2–3个 | 盛放水、稀醋酸或同配方壳聚糖溶液进行小范围“溶剂焊接”试验。 |

## 五、测量和性能初筛工具

| 物品 | 建议规格/数量 | 用途 |
| --- | --- | --- |
| 数显测厚仪/千分尺 | 分辨率0.001 mm，测力尽量恒定 | 每张膜至少测5–10点厚度。 |
| 精密电子秤 | 与0.01 g天平可共用 | 干膜质量、吸水前后质量。 |
| 游标卡尺 | 0–150 mm | 测试条宽度、袋体和接缝尺寸。 |
| 弹簧秤/数显拉力计 | 0–50 N或0–100 N，带峰值保持更好 | 做比较性拉伸、撕裂和接缝初筛；不是标准万能试验机的替代品。 |
| 拉伸夹具 | 宽面橡胶夹口，2个 | 减少夹持处割裂和打滑。 |
| 标准砝码或配重 | 累计至少5 kg，分成0.25/0.5/1 kg级 | 小袋静载和逐级加载。 |
| 挂架/测试架 | 稳固，可设置防坠区域 | 悬挂小袋和拉伸试条。 |
| 秒表 | 1个 | 记录静载、浸水和干燥时间。 |
| 浅盘/水槽 | 至少3个 | 吸水、湿态和浸泡比较。 |
| 喷雾瓶 | 2个 | 均匀湿润或模拟潮湿暴露。 |
| 吸水纸/无尘纸 | 若干 | 湿态称重前统一吸去表面水。 |
| 相机/手机支架 | 1套 | 固定角度记录外观、加载和失效模式。 |
| 方格背景板/色卡 | 1套 | 比较膜透明度、颜色和尺寸变化。 |
| 数据记录表或实验本 | 1本 | 记录配方、面积、干燥条件、厚度、质量和失效方式。 |

## 六、安全与清洁用品

| 物品 | 建议规格/数量 | 用途 |
| --- | --- | --- |
| 护目镜 | 防飞溅型 | 配液、搅拌和转移时佩戴。 |
| 丁腈手套 | 合适尺寸，1盒 | 防止溶液和样品污染；污染或破损立即更换。 |
| 实验服/围裙 | 1件 | 保护皮肤和衣物。 |
| 防尘口罩 | 合适规格 | 称取壳聚糖粉末时降低粉尘吸入；有甲壳类过敏或哮喘者不应参与。 |
| 洗眼用流动清水条件 | 必须可立即使用 | 溅眼时持续冲洗并按SDS处理。 |
| 中性清洁剂、专用海绵和瓶刷 | 1套 | 实验器皿专用，不与餐具混用。 |
| 废液桶 | HDPE材质、带盖并贴标签 | 收集成膜和清洗废液；按所在地规则处理，不随意倾倒。 |
| 垃圾袋/样品袋 | 分别标记 | 分类保存废膜、污染耗材和留样。 |
| SDS与COA文件夹 | 纸质或电子 | 保存壳聚糖、甘油和醋酸产品资料。 |

## 七、第二阶段可选增强材料

一次只能增加一种材料，并保留基础膜作对照。

| 材料 | 建议规格 | 可能用途 |
| --- | --- | --- |
| 玉米淀粉 | 成分单一、同批次 | 降成本、改变力学性能；通常仍高度亲水。 |
| 微晶纤维素 | 明确粒径和纯度 | 增强刚度和强度，但分散是关键。 |
| 羧甲基纤维素钠（CMC） | 明确粘度等级 | 与壳聚糖复合，调节强度、均匀性和吸水性。 |
| 纸浆/纤维素短纤维 | 清洁、规格稳定 | 局部增强袋口、提手和接缝。 |
| 山梨醇 | 分析纯/食品或药用级 | 作为甘油之外的增塑剂对照。 |
| 柠檬酸 | 成分明确 | 作为后续交联/性能调整变量；需要单独设计条件和安全评估。 |
| 蜂蜡、虫胶等疏水涂层 | 成分和溶剂明确 | 探索表面耐水性；涂层会改变降解、回收和食品接触判断。 |

## 八、第一阶段暂时不要购买或使用

- 浓盐酸、浓氢氧化钠、过氧化氢/盐酸脱色体系：属于虾壳提取路线，风险高且与商品壳聚糖成膜无关。
- 戊二醛、甲醛等高风险交联剂：不适合本阶段，也会增加毒理和废液问题。
- 纳米银、氧化石墨烯、金属氧化物等功能填料：会使安全、分散和处置问题显著复杂化。
- 香精、色素、抗菌剂：在基础膜性能尚未稳定前不应加入。
- 成分不明的“增韧剂”“可降解母粒”或水溶性壳聚糖混合粉：无法建立可解释的配方。
- 食品、饮料或餐具作为测试对象：当前膜只能按非食品接触实验材料处理。

## 九、建议的第一批采购组合

最低可行采购：壳聚糖250 g、去离子水5 L、约1%醋酸溶液2 L（或标示5%白醋用于探索）、甘油500 mL、0.01 g天平、量筒和烧杯、磁力搅拌器、9块同尺寸浇铸板、温湿度计、防尘罩、测厚仪、裁切工具、夹具、砝码、护目镜和丁腈手套。

这套物资足以完成基础膜三种甘油比例、每组至少三张膜的首轮比较，并开展小袋的裁切、接缝筛选和内部静载测试。
